Repository: tyjenkins12/conductivitycalculator

File: data/barehardnessmax.txt (part 1 of 4)
			1	2	3	4	5	6	7	8	9	10	11	12	13	14	15	16	17	18	19	20	21	22	23	24	25	26	27	28	29	30	31	32	33	34	35	36	37	38	39	40	41	42	43	44	45	46	47	48	49	50	51	52	53	54	55	56	57	58	59	60	61	62	63	64	65	66	67	68	69	70	71	72	73	74	75	76	77	78	79	80	81	82	83	84	85	86	87	88	89	90	91	92	93
			XXX2-2014-0	XXX2-2014-T3XX	XXX2-2014-T4XX	XXX2-2014-T6XX	XXX2-2024-0	XXX2-2024-T3XX	XXX2-2024-T4XX	XXX2-2024-T6XX	XXX2-2024-T8XX	XXX2-6061-0	XXX2-6061-T4XX	XXX2-6061-T42	XXX2-6061-T6XX	XXX2-7050-T74XX	XXX2-7050-T76XX	XXX2-7055-T7751	XXX2-7055-T77511	XXX2-7075-0	XXX2-7075-T6XX	XXX2-7075-T73XX	XXX2-7075-T73511	XXX1-2014-0	XXX1-2014-T3XX	XXX1-2014-T4XX	XXX1-2014-T6XX	XXX1-2024-0	XXX1-2024-T3XX	XXX1-2024-T4XX	XXX1-2024-T6XX	XXX1-2024-T8XX	XXX1-6013-T4XX	XXX1-6013-T6XX	XXX1-6061-0	XXX1-6061-T4XX	XXX1-6061-T6XX	XXX1-7075-T6XX	XXX1-7075-T73	XXX1-7075-T76XX	XXX4-2014-T3XX	XXX4-2014-T4XX	XXX4-2014-T6XX	XXX4-2024-T3XX	XXX4-2024-T4XX	XXX4-2024-T6XX	XXX4-2024-T8XX	XXX4-2124-T3XX	XXX4-2124-T4XX	XXX4-2124-T6XX	XXX4-2124-T8XX	XXX4-6061-0	XXX4-6061-T4XX	XXX4-6061-T6XX	XXX4-7075-0	XXX4-7075-T6XX	XXX4-7075-T7XX	XXX3-2014-0	XXX3-2014-T3XX	XXX3-2014-T6XX	XXX3-2024-0	XXX3-2024-T3XX	XXX3-2024-T4XX	XXX3-2024-T6XX	XXX3-2024-T8XX	XXX3-5052-0	XXX3-6013-0	XXX3-6013-T4XX	XXX3-6013-T6XX	XXX3-6061-0	XXX3-6061-T4XX	XXX3-6061-T6XX	XXX3-6063-T6XX	XXX3-7049-0	XXX3-7049-T7XX	XXX3-7050-0	XXX3-7050-T73XX	XXX3-7050-T74XX	XXX3-7050-T76XX	XXX3-7075-0	XXX3-7075-T6XX	XXX3-7075-T73XX	XXX3-7075-T76XX	XXX3-7079-0	XXX3-7079-T6XX	BAPS168-013-2024-T3XX	BAPS168-013-2024-T4XX	BAPS168-013-2024-T6XX	BAPS168-013-6013-T4XX	BAPS168-013-6013-T6XX	BAPS168-013-6061-T4XX	BAPS168-013-6061-T6XX	BAPS168-013-7050-T73XX	BAPS168-013-7050-T74XX	BAPS168-013-7075-T6XX
Thickness																																																																																															
1	0.016	2	No reqm't	Tensile	Tensile	Tensile	No reqm't	Tensile	Tensile	Tensile	Tensile	No reqm't	No reqm't	No reqm't	Tensile	Tensile	Tensile	Tensile	Tensile	No reqm't	Tensile	Tensile	Tensile	No reqm't	No reqm't	No reqm't	No reqm't	No reqm't	No reqm't	No reqm't	No reqm't	No reqm't	No reqm't	No reqm't	No reqm't	No reqm't	No reqm't	No reqm't	No reqm't	No reqm't	86 HR15Tw	86 HR15Tw	90 HR15Tw	87 HR15Tw	87 HR15Tw	88 HR15Tw	91 HR15Tw	87 HR15Tw	87 HR15Tw	88 HR15Tw	91 HR15Tw	75 HRHw	75 HR15Tw	82 HR15Tw	100 HRHw	92 HR15Tw	91 HR5T	67 HR15Tw	No reqm't	No reqm't	67 HR15Tw	No reqm't	No reqm't	No reqm't	No reqm't	67 HR15Tw	60 HR15Tw	No reqm't	No reqm't	59 HR15Tw	No reqm't	No reqm't	No reqm't	No reqm't	No reqm't	No reqm't	No reqm't	No reqm't	No reqm't	70 HREw	No reqm't	No reqm't	No reqm't	74 HREw	No reqm't	84 HRBw	84 HRBw	86 HRBw	No reqm't	No reqm't	No reqm't	No reqm't	No reqm't	90 HRBw	94 HRBw
2	0.017	3	No reqm't	Tensile	Tensile	Tensile	No reqm't	Tensile	Tensile	Tensile	Tensile	No reqm't	No reqm't	No reqm't	Tensile	Tensile	Tensile	Tensile	Tensile	No reqm't	Tensile	Tensile	Tensile	No reqm't	No reqm't	No reqm't	No reqm't	No reqm't	No reqm't	No reqm't	No reqm't	No reqm't	No reqm't	No reqm't	No reqm't	No reqm't	No reqm't	No reqm't	No reqm't	No reqm't	86 HR15Tw	86 HR15Tw	90 HR15Tw	87 HR15Tw	87 HR15Tw	88 HR15Tw	91 HR15Tw	87 HR15Tw	87 HR15Tw	88 HR15Tw	91 HR15Tw	75 HRHw	75 HR15Tw	82 HR15Tw	100 HRHw	92 HR15Tw	91 HR5T	67 HR15Tw	No reqm't	No reqm't	67 HR15Tw	No reqm't	No reqm't	No reqm't	No reqm't	67 HR15Tw	60 HR15Tw	No reqm't	No reqm't	59 HR15Tw	No reqm't	No reqm't	No reqm't	No reqm't	No reqm't	No reqm't	No reqm't	No reqm't	No reqm't	70 HREw	No reqm't	No reqm't	No reqm't	74 HREw	No reqm't	84 HRBw	84 HRBw	86 HRBw	No reqm't	No reqm't	No reqm't	No reqm't	No reqm't	90 HRBw	94 HRBw
3	0.018	4	No reqm't	Tensile	Tensile	Tensile	No reqm't	Tensile	Tensile	Tensile	Tensile	No reqm't	No reqm't	No reqm't	Tensile	Tensile	Tensile	Tensile	Tensile	No reqm't	Tensile	Tensile	Tensile	No reqm't	No reqm't	No reqm't	No reqm't	No reqm't	No reqm't	No reqm't	No reqm't	No reqm't	No reqm't	No reqm't	No reqm't	No reqm't	No reqm't	No reqm't	No reqm't	No reqm't	86 HR15Tw	86 HR15Tw	90 HR15Tw	87 HR15Tw	87 HR15Tw	88 HR15Tw	91 HR15Tw	87 HR15Tw	87 HR15Tw	88 HR15Tw	91 HR15Tw	75 HRHw	75 HR15Tw	82 HR15Tw	100 HRHw	92 HR15Tw	91 HR5T	67 HR15Tw	No reqm't	No reqm't	67 HR15Tw	No reqm't	No reqm't	No reqm't	No reqm't	67 HR15Tw	60 HR15Tw	No reqm't	No reqm't	59 HR15Tw	No reqm't	No reqm't	No reqm't	No reqm't	No reqm't	No reqm't	No reqm't	No reqm't	No reqm't	70 HREw	No reqm't	No reqm't	No reqm't	74 HREw	No reqm't	84 HRBw	84 HRBw	86 HRBw	No reqm't	No reqm't	No reqm't	No reqm't	No reqm't	90 HRBw	94 HRBw
4	0.019	5	No reqm't	Tensile	Tensile	Tensile	No reqm't	Tensile	Tensile	Tensile	Tensile	No reqm't	No reqm't	No reqm't	Tensile	Tensile	Tensile	Tensile	Tensile	No reqm't	Tensile	Tensile	Tensile	No reqm't	No reqm't	No reqm't	No reqm't	No reqm't	No reqm't	No reqm't	No reqm't	No reqm't	No reqm't	No reqm't	No reqm't	No reqm't	No reqm't	No reqm't	No reqm't	No reqm't	86 HR15Tw	86 HR15Tw	90 HR15Tw	87 HR15Tw	87 HR15Tw	88 HR15Tw	91 HR15Tw	87 HR15Tw	87 HR15Tw	88 HR15Tw	91 HR15Tw	75 HRHw	75 HR15Tw	82 HR15Tw	100 HRHw	92 HR15Tw	91 HR5T	67 HR15Tw	No reqm't	No reqm't	67 HR15Tw	No reqm't	No reqm't	No reqm't	No reqm't	67 HR15Tw	60 HR15Tw	No reqm't	No reqm't	59 HR15Tw	No reqm't	No reqm't	No reqm't	No reqm't	No reqm't	No reqm't	No reqm't	No reqm't	No reqm't	70 HREw	No reqm't	No reqm't	No reqm't	74 HREw	No reqm't	84 HRBw	84 HRBw	86 HRBw	No reqm't	No reqm't	No reqm't	No reqm't	No reqm't	90 HRBw	94 HRBw
5	0.020	6	No reqm't	Tensile	Tensile	Tensile	No reqm't	Tensile	Tensile	Tensile	Tensile	No reqm't	No reqm't	No reqm't	Tensile	Tensile	Tensile	Tensile	Tensile	No reqm't	Tensile	Tensile	Tensile	No reqm't	No reqm't	No reqm't	No reqm't	No reqm't	No reqm't	No reqm't	No reqm't	No reqm't	No reqm't	No reqm't	No reqm't	No reqm't	No reqm't	No reqm't	No reqm't	No reqm't	86 HR15Tw	86 HR15Tw	90 HR15Tw	87 HR15Tw	87 HR15Tw	88 HR15Tw	91 HR15Tw	87 HR15Tw	87 HR15Tw	88 HR15Tw	91 HR15Tw	75 HRHw	75 HR15Tw	82 HR15Tw	100 HRHw	92 HR15Tw	91 HR5T	67 HR15Tw	No reqm't	No reqm't	67 HR15Tw	No reqm't	No reqm't	No reqm't	No reqm't	67 HR15Tw	60 HR15Tw	No reqm't	No reqm't	59 HR15Tw	No reqm't	No reqm't	No reqm't	No reqm't	No reqm't	No reqm't	No reqm't	No reqm't	No reqm't	70 HREw	No reqm't	No reqm't	No reqm't	74 HREw	No reqm't	84 HRBw	84 HRBw	86 HRBw	No reqm't	No reqm't	No reqm't	No reqm't	No reqm't	90 HRBw	94 HRBw
6	0.021	7	No reqm't	Tensile	Tensile	Tensile	No reqm't	Tensile	Tensile	Tensile	Tensile	No reqm't	No reqm't	No reqm't	Tensile	Tensile	Tensile	Tensile	Tensile	No reqm't	Tensile	Tensile	Tensile	No reqm't	No reqm't	No reqm't	No reqm't	No reqm't	No reqm't	No reqm't	No reqm't	No reqm't	No reqm't	No reqm't	No reqm't	No reqm't	No reqm't	No reqm't	No reqm't	No reqm't	86 HR15Tw	86 HR15Tw	90 HR15Tw	87 HR15Tw	87 HR15Tw	88 HR15Tw	91 HR15Tw	87 HR15Tw	87 HR15Tw	88 HR15Tw	91 HR15Tw	75 HRHw	75 HR15Tw	82 HR15Tw	100 HRHw	92 HR15Tw	91 HR5T	67 HR15Tw	No reqm't	No reqm't	67 HR15Tw	No reqm't	No reqm't	No reqm't	No reqm't	67 HR15Tw	60 HR15Tw	No reqm't	No reqm't	59 HR15Tw	No reqm't	No reqm't	No reqm't	No reqm't	No reqm't	No reqm't	No reqm't	No reqm't	No reqm't	70 HREw	No reqm't	No reqm't	No reqm't	74 HREw	No reqm't	84 HRBw	84 HRBw	86 HRBw	No reqm't	No reqm't	No reqm't	No reqm't	No reqm't	90 HRBw	94 HRBw
7	0.022	8	No reqm't	Tensile	Tensile	Tensile	No reqm't	Tensile	Tensile	Tensile	Tensile	No reqm't	No reqm't	No reqm't	Tensile	Tensile	Tensile	Tensile	Tensile	No reqm't	Tensile	Tensile	Tensile	No reqm't	No reqm't	No reqm't	No reqm't	No reqm't	No reqm't	No reqm't	No reqm't	No reqm't	No reqm't	No reqm't	No reqm't	No reqm't	No reqm't	No reqm't	No reqm't	No reqm't	86 HR15Tw	86 HR15Tw	90 HR15Tw	87 HR15Tw	87 HR15Tw	88 HR15Tw	91 HR15Tw	87 HR15Tw	87 HR15Tw	88 HR15Tw	91 HR15Tw	75 HRHw	75 HR15Tw	82 HR15Tw	100 HRHw	92 HR15Tw	91 HR5T	67 HR15Tw	No reqm't	No reqm't	67 HR15Tw	No reqm't	No reqm't	No reqm't	No reqm't	67 HR15Tw	60 HR15Tw	No reqm't	No reqm't	59 HR15Tw	No reqm't	No reqm't	No reqm't	No reqm't	No reqm't	No reqm't	No reqm't	No reqm't	No reqm't	70 HREw	No reqm't	No reqm't	No reqm't	74 HREw	No reqm't	84 HRBw	84 HRBw	86 HRBw	No reqm't	No reqm't	No reqm't	No reqm't	No reqm't	90 HRBw	94 HRBw
8	0.023	9	No reqm't	Tensile	Tensile	Tensile	No reqm't	Tensile	Tensile	Tensile	Tensile	No reqm't	No reqm't	No reqm't	Tensile	Tensile	Tensile	Tensile	Tensile	No reqm't	Tensile	Tensile	Tensile	No reqm't	No reqm't	No reqm't	No reqm't	No reqm't	No reqm't	No reqm't	No reqm't	No reqm't	No reqm't	No reqm't	No reqm't	No reqm't	No reqm't	No reqm't	No reqm't	No reqm't	86 HR15Tw	86 HR15Tw	90 HR15Tw	87 HR15Tw	87 HR15Tw	88 HR15Tw	91 HR15Tw	87 HR15Tw	87 HR15Tw	88 HR15Tw	91 HR15Tw	75 HRHw	75 HR15Tw	82 HR15Tw	100 HRHw	92 HR15Tw	91 HR5T	67 HR15Tw	No reqm't	No reqm't	67 HR15Tw	No reqm't	No reqm't	No reqm't	No reqm't	67 HR15Tw	60 HR15Tw	No reqm't	No reqm't	59 HR15Tw	No reqm't	No reqm't	No reqm't	No reqm't	No reqm't	No reqm't	No reqm't	No reqm't	No reqm't	70 HREw	No reqm't	No reqm't	No reqm't	74 HREw	No reqm't	84 HRBw	84 HRBw	86 HRBw	No reqm't	No reqm't	No reqm't	No reqm't	No reqm't	90 HRBw	94 HRBw
9	0.024	10	No reqm't	Tensile	Tensile	Tensile	No reqm't	Tensile	Tensile	Tensile	Tensile	No reqm't	No reqm't	No reqm't	Tensile	Tensile	Tensile	Tensile	Tensile	No reqm't	Tensile	Tensile	Tensile	No reqm't	No reqm't	No reqm't	No reqm't	No reqm't	No reqm't	No reqm't	No reqm't	No reqm't	No reqm't	No reqm't	No reqm't	No reqm't	No reqm't	No reqm't	No reqm't	No reqm't	86 HR15Tw	86 HR15Tw	90 HR15Tw	87 HR15Tw	87 HR15Tw	88 HR15Tw	91 HR15Tw	87 HR15Tw	87 HR15Tw	88 HR15Tw	91 HR15Tw	75 HRHw	75 HR15Tw	82 HR15Tw	100 HRHw	92 HR15Tw	91 HR5T	67 HR15Tw	No reqm't	No reqm't	67 HR15Tw	No reqm't	No reqm't	No reqm't	No reqm't	67 HR15Tw	60 HR15Tw	No reqm't	No reqm't	59 HR15Tw	No reqm't	No reqm't	No reqm't	No reqm't	No reqm't	No reqm't	No reqm't	No reqm't	No reqm't	70 HREw	No reqm't	No reqm't	No reqm't	74 HREw	No reqm't	84 HRBw	84 HRBw	86 HRBw	No reqm't	No reqm't	No reqm't	No reqm't	No reqm't	90 HRBw	94 HRBw
10	0.025	11	No reqm't	Tensile	Tensile	Tensile	No reqm't	Tensile	Tensile	Tensile	Tensile	No reqm't	No reqm't	No reqm't	Tensile	Tensile	Tensile	Tensile	Tensile	No reqm't	Tensile	Tensile	Tensile	No reqm't	No reqm't	No reqm't	No reqm't	No reqm't	No reqm't	No reqm't	No reqm't	No reqm't	No reqm't	No reqm't	No reqm't	No reqm't	No reqm't	No reqm't	No reqm't	No reqm't	86 HR15Tw	86 HR15Tw	90 HR15Tw	87 HR15Tw	87 HR15Tw	88 HR15Tw	91 HR15Tw	87 HR15Tw	87 HR15Tw	88 HR15Tw	91 HR15Tw	75 HRHw	75 HR15Tw	82 HR15Tw	100 HRHw	92 HR15Tw	91 HR5T	67 HR15Tw	No reqm't	No reqm't	67 HR15Tw	No reqm't	No reqm't	No reqm't	No reqm't	67 HR15Tw	60 HR15Tw	No reqm't	No reqm't	59 HR15Tw	No reqm't	No reqm't	No reqm't	No reqm't	No reqm't	No reqm't	No reqm't	No reqm't	No reqm't	70 HREw	No reqm't	No reqm't	No reqm't	74 HREw	No reqm't	84 HRBw	84 HRBw	86 HRBw	No reqm't	No reqm't	No reqm't	No reqm't	No reqm't	90 HRBw	94 HRBw
11	0.026	12	60.5 HR15Tw	86.5 HR15Tw	86.5 HR15Tw	89.5 HR15Tw	61.5 HR15Tw	88 HR15Tw	87 HR15Tw	88.5 HR15Tw	88.5 HR15Tw	40.5 HR15Tw	No reqm't	No reqm't	86.5 HR15Tw	90.5 HR15Tw	91.5 HR15Tw	92.5 HR15Tw	92.5 HR15Tw	63.5 HR15Tw	91.5 HR15Tw	89.5 HR15Tw	89.5 HR15Tw	22 HRBw / 70 HREw	No reqm't	No reqm't	No reqm't	22 HRBw / 70 HREw	No reqm't	No reqm't	No reqm't	No reqm't	No reqm't	No reqm't	75 HRHw	No reqm't	No reqm't	No reqm't	No reqm't	No reqm't	86 HR15Tw	86 HR15Tw	90 HR15Tw	87 HR15Tw	87 HR15Tw	88 HR15Tw	91 HR15Tw	87 HR15Tw	87 HR15Tw	88 HR15Tw	91 HR15Tw	75 HRHw	75 HR15Tw	82 HR15Tw	100 HRHw	92 HR15Tw	91 HR5T	67 HR15Tw	No reqm't	No reqm't	67 HR15Tw	No reqm't	No reqm't	No reqm't	No reqm't	67 HR15Tw	60 HR15Tw	No reqm't	No reqm't	59 HR15Tw	No reqm't	No reqm't	No reqm't	No reqm't	No reqm't	No reqm't	No reqm't	No reqm't	No reqm't	70 HREw	No reqm't	No reqm't	No reqm't	74 HREw	No reqm't	84 HRBw	84 HRBw	86 HRBw	No reqm't	No reqm't	No reqm't	No reqm't	No reqm't	90 HRBw	94 HRBw
12	0.027	13	60.5 HR15Tw	86.5 HR15Tw	86.5 HR15Tw	89.5 HR15Tw	61.5 HR15Tw	88 HR15Tw	87 HR15Tw	88.5 HR15Tw	88.5 HR15Tw	40.5 HR15Tw	No reqm't	No reqm't	86.5 HR15Tw	90.5 HR15Tw	91.5 HR15Tw	92.5 HR15Tw	92.5 HR15Tw	63.5 HR15Tw	91.5 HR15Tw	89.5 HR15Tw	89.5 HR15Tw	22 HRBw / 70 HREw	No reqm't	No reqm't	No reqm't	22 HRBw / 70 HREw	No reqm't	No reqm't	No reqm't	No reqm't	No reqm't	No reqm't	75 HRHw	No reqm't	No reqm't	No reqm't	No reqm't	No reqm't	86 HR15Tw	86 HR15Tw	90 HR15Tw	87 HR15Tw	87 HR15Tw	88 HR15Tw	91 HR15Tw	87 HR15Tw	87 HR15Tw	88 HR15Tw	91 HR15Tw	75 HRHw	75 HR15Tw	82 HR15Tw	100 HRHw	92 HR15Tw	91 HR5T	67 HR15Tw	No reqm't	No reqm't	67 HR15Tw	No reqm't	No reqm't	No reqm't	No reqm't	67 HR15Tw	60 HR15Tw	No reqm't	No reqm't	59 HR15Tw	No reqm't	No reqm't	No reqm't	No reqm't	No reqm't	No reqm't	No reqm't	No reqm't	No reqm't	70 HREw	No reqm't	No reqm't	No reqm't	74 HREw	No reqm't	84 HRBw	84 HRBw	86 HRBw	No reqm't	No reqm't	No reqm't	No reqm't	No reqm't	90 HRBw	94 HRBw
13	0.028	14	60.5 HR15Tw	86.5 HR15Tw	86.5 HR15Tw	89.5 HR15Tw	61.5 HR15Tw	88 HR15Tw	87 HR15Tw	88.5 HR15Tw	88.5 HR15Tw	40.5 HR15Tw	No reqm't	No reqm't	86.5 HR15Tw	90.5 HR15Tw	91.5 HR15Tw	92.5 HR15Tw	92.5 HR15Tw	63.5 HR15Tw	91.5 HR15Tw	89.5 HR15Tw	89.5 HR15Tw	22 HRBw / 70 HREw	No reqm't	No reqm't	No reqm't	22 HRBw / 70 HREw	No reqm't	No reqm't	No reqm't	No reqm't	No reqm't	No reqm't	75 HRHw	No reqm't	No reqm't	No reqm't	No reqm't	No reqm't	86 HR15Tw	86 HR15Tw	90 HR15Tw	87 HR15Tw	87 HR15Tw	88 HR15Tw	91 HR15Tw	87 HR15Tw	87 HR15Tw	88 HR15Tw	91 HR15Tw	75 HRHw	75 HR15Tw	82 HR15Tw	100 HRHw	92 HR15Tw	91 HR5T	67 HR15Tw	No reqm't	No reqm't	67 HR15Tw	No reqm't	No reqm't	No reqm't	No reqm't	67 HR15Tw	60 HR15Tw	No reqm't	No reqm't	59 HR15Tw	No reqm't	No reqm't	No reqm't	No reqm't	No reqm't	No reqm't	No reqm't	No reqm't	No reqm't	70 HREw	No reqm't	No reqm't	No reqm't	74 HREw	No reqm't	84 HRBw	84 HRBw	86 HRBw	No reqm't	No reqm't	No reqm't	No reqm't	No reqm't	90 HRBw	94 HRBw
14	0.029	15	60.5 HR15Tw	86.5 HR15Tw	86.5 HR15Tw	89.5 HR15Tw	61.5 HR15Tw	88 HR15Tw	87 HR15Tw	88.5 HR15Tw	88.5 HR15Tw	40.5 HR15Tw	No reqm't	No reqm't	86.5 HR15Tw	90.5 HR15Tw	91.5 HR15Tw	92.5 HR15Tw	92.5 HR15Tw	63.5 HR15Tw	91.5 HR15Tw	89.5 HR15Tw	89.5 HR15Tw	22 HRBw / 70 HREw	No reqm't	No reqm't	No reqm't	22 HRBw / 70 HREw	No reqm't	No reqm't	No reqm't	No reqm't	No reqm't	No reqm't	75 HRHw	No reqm't	No reqm't	No reqm't	No reqm't	No reqm't	86 HR15Tw	86 HR15Tw	90 HR15Tw	87 HR15Tw	87 HR15Tw	88 HR15Tw	91 HR15Tw	87 HR15Tw	87 HR15Tw	88 HR15Tw	91 HR15Tw	75 HRHw	75 HR15Tw	82 HR15Tw	100 HRHw	92 HR15Tw	91 HR5T	67 HR15Tw	No reqm't	No reqm't	67 HR15Tw	No reqm't	No reqm't	No reqm't	No reqm't	67 HR15Tw	60 HR15Tw	No reqm't	No reqm't	59 HR15Tw	No reqm't	No reqm't	No reqm't	No reqm't	No reqm't	No reqm't	No reqm't	No reqm't	No reqm't	70 HREw	No reqm't	No reqm't	No reqm't	74 HREw	No reqm't	84 HRBw	84 HRBw	86 HRBw	No reqm't	No reqm't	No reqm't	No reqm't	No reqm't	90 HRBw	94 HRBw
15	0.03	16	60.5 HR15Tw	86.5 HR15Tw	86.5 HR15Tw	89.5 HR15Tw	61.5 HR15Tw	88 HR15Tw	87 HR15Tw	88.5 HR15Tw	88.5 HR15Tw	40.5 HR15Tw	No reqm't	No reqm't	86.5 HR15Tw	90.5 HR15Tw	91.5 HR15Tw	92.5 HR15Tw	92.5 HR15Tw	63.5 HR15Tw	91.5 HR15Tw	89.5 HR15Tw	89.5 HR15Tw	22 HRBw / 70 HREw	No reqm't	No reqm't	No reqm't	22 HRBw / 70 HREw	No reqm't	No reqm't	No reqm't	No reqm't	No reqm't	No reqm't	75 HRHw	No reqm't	No reqm't	No reqm't	No reqm't	No reqm't	86 HR15Tw	86 HR15Tw	90 HR15Tw	87 HR15Tw	87 HR15Tw	88 HR15Tw	91 HR15Tw	87 HR15Tw	87 HR15Tw	88 HR15Tw	91 HR15Tw	75 HRHw	75 HR15Tw	82 HR15Tw	100 HRHw	92 HR15Tw	91 HR5T	67 HR15Tw	No reqm't	No reqm't	67 HR15Tw	No reqm't	No reqm't	No reqm't	No reqm't	67 HR15Tw	60 HR15Tw	No reqm't	No reqm't	59 HR15Tw	No reqm't	No reqm't	No reqm't	No reqm't	No reqm't	No reqm't	No reqm't	No reqm't	No reqm't	70 HREw	No reqm't	No reqm't	No reqm't	74 HREw	No reqm't	84 HRBw	84 HRBw	86 HRBw	No reqm't	No reqm't	No reqm't	No reqm't	No reqm't	90 HRBw	94 HRBw
16	0.031	17	60.5 HR15Tw	86.5 HR15Tw	86.5 HR15Tw	89.5 HR15Tw	61.5 HR15Tw	88 HR15Tw	87 HR15Tw	88.5 HR15Tw	88.5 HR15Tw	40.5 HR15Tw	No reqm't	No reqm't	86.5 HR15Tw	90.5 HR15Tw	91.5 HR15Tw	92.5 HR15Tw	92.5 HR15Tw	63.5 HR15Tw	91.5 HR15Tw	89.5 HR15Tw	89.5 HR15Tw	22 HRBw / 70 HREw	No reqm't	No reqm't	No reqm't	22 HRBw / 70 HREw	No reqm't	No reqm't	No reqm't	No reqm't	No reqm't	No reqm't	75 HRHw	No reqm't	No reqm't	No reqm't	No reqm't	No reqm't	86 HR15Tw	86 HR15Tw	90 HR15Tw	87 HR15Tw	87 HR15Tw	88 HR15Tw	91 HR15Tw	87 HR15Tw	87 HR15Tw	88 HR15Tw	91 HR15Tw	75 HRHw	75 HR15Tw	82 HR15Tw	100 HRHw	92 HR15Tw	91 HR5T	67 HR15Tw	No reqm't	No reqm't	67 HR15Tw	No reqm't	No reqm't	No reqm't	No reqm't	67 HR15Tw	60 HR15Tw	No reqm't	No reqm't	59 HR15Tw	No reqm't	No reqm't	No reqm't	No reqm't	No reqm't	No reqm't	No reqm't	No reqm't	No reqm't	70 HREw	No reqm't	No reqm't	No reqm't	74 HREw	No reqm't	84 HRBw	84 HRBw	86 HRBw	No reqm't	No reqm't	No reqm't	No reqm't	No reqm't	90 HRBw	94 HRBw
17	0.032	18	60.5 HR15Tw	86.5 HR15Tw	86.5 HR15Tw	89.5 HR15Tw	61.5 HR15Tw	88 HR15Tw	87 HR15Tw	88.5 HR15Tw	88.5 HR15Tw	40.5 HR15Tw	No reqm't	No reqm't	86.5 HR15Tw	90.5 HR15Tw	91.5 HR15Tw	92.5 HR15Tw	92.5 HR15Tw	63.5 HR15Tw	91.5 HR15Tw	89.5 HR15Tw	89.5 HR15Tw	22 HRBw / 70 HREw	No reqm't	No reqm't	No reqm't	22 HRBw / 70 HREw	No reqm't	No reqm't	No reqm't	No reqm't	No reqm't	No reqm't	75 HRHw	No reqm't	No reqm't	No reqm't	No reqm't	No reqm't	86 HR15Tw	86 HR15Tw	90 HR15Tw	87 HR15Tw	87 HR15Tw	88 HR15Tw	91 HR15Tw	87 HR15Tw	87 HR15Tw	88 HR15Tw	91 HR15Tw	75 HRHw	75 HR15Tw	82 HR15Tw	100 HRHw	92 HR15Tw	91 HR5T	67 HR15Tw	No reqm't	No reqm't	67 HR15Tw	No reqm't	No reqm't	No reqm't	No reqm't	67 HR15Tw	60 HR15Tw	No reqm't	No reqm't	59 HR15Tw	No reqm't	No reqm't	No reqm't	No reqm't	No reqm't	No reqm't	No reqm't	No reqm't	No reqm't	70 HREw	No reqm't	No reqm't	No reqm't	74 HREw	No reqm't	84 HRBw	84 HRBw	86 HRBw	No reqm't	No reqm't	No reqm't	No reqm't	No reqm't	90 HRBw	94 HRBw
18	0.033	19	60.5 HR15Tw	86.5 HR15Tw	86.5 HR15Tw	89.5 HR15Tw	61.5 HR15Tw	88 HR15Tw	87 HR15Tw	88.5 HR15Tw	88.5 HR15Tw	40.5 HR15Tw	No reqm't	No reqm't	86.5 HR15Tw	90.5 HR15Tw	91.5 HR15Tw	92.5 HR15Tw	92.5 HR15Tw	63.5 HR15Tw	91.5 HR15Tw	89.5 HR15Tw	89.5 HR15Tw	22 HRBw / 70 HREw	No reqm't	No reqm't	No reqm't	22 HRBw / 70 HREw	No reqm't	No reqm't	No reqm't	No reqm't	No reqm't	No reqm't	75 HRHw	No reqm't	No reqm't	No reqm't	No reqm't	No reqm't	86 HR15Tw	86 HR15Tw	90 HR15Tw	87 HR15Tw	87 HR15Tw	88 HR15Tw	91 HR15Tw	87 HR15Tw	87 HR15Tw	88 HR15Tw	91 HR15Tw	75 HRHw	75 HR15Tw	82 HR15Tw	100 HRHw	92 HR15Tw	91 HR5T	67 HR15Tw	No reqm't	No reqm't	67 HR15Tw	No reqm't	No reqm't	No reqm't	No reqm't	67 HR15Tw	60 HR15Tw	No reqm't	No reqm't	59 HR15Tw	No reqm't	No reqm't	No reqm't	No reqm't	No reqm't	No reqm't	No reqm't	No reqm't	No reqm't	70 HREw	No reqm't	No reqm't	No reqm't	74 HREw	No reqm't	84 HRBw	84 HRBw	86 HRBw	No reqm't	No reqm't	No reqm't	No reqm't	No reqm't	90 HRBw	94 HRBw
19	0.034	20	60.5 HR15Tw	86.5 HR15Tw	86.5 HR15Tw	89.5 HR15Tw	61.5 HR15Tw	88 HR15Tw	87 HR15Tw	88.5 HR15Tw	88.5 HR15Tw	40.5 HR15Tw	No reqm't	No reqm't	86.5 HR15Tw	90.5 HR15Tw	91.5 HR15Tw	92.5 HR15Tw	92.5 HR15Tw	63.5 HR15Tw	91.5 HR15Tw	89.5 HR15Tw	89.5 HR15Tw	22 HRBw / 70 HREw	No reqm't	No reqm't	No reqm't	22 HRBw / 70 HREw	No reqm't	No reqm't	No reqm't	No reqm't	No reqm't	No reqm't	75 HRHw	No reqm't	No reqm't	No reqm't	No reqm't	No reqm't	86 HR15Tw	86 HR15Tw	90 HR15Tw	87 HR15Tw	87 HR15Tw	88 HR15Tw	91 HR15Tw	87 HR15Tw	87 HR15Tw	88 HR15Tw	91 HR15Tw	75 HRHw	75 HR15Tw	82 HR15Tw	100 HRHw	92 HR15Tw	91 HR5T	67 HR15Tw	No reqm't	No reqm't	67 HR15Tw	No reqm't	No reqm't	No reqm't	No reqm't	67 HR15Tw	60 HR15Tw	No reqm't	No reqm't	59 HR15Tw	No reqm't	No reqm't	No reqm't	No reqm't	No reqm't	No reqm't	No reqm't	No reqm't	No reqm't	70 HREw	No reqm't	No reqm't	No reqm't	74 HREw	No reqm't	84 HRBw	84 HRBw	86 HRBw	No reqm't	No reqm't	No reqm't	No reqm't	No reqm't	90 HRBw	94 HRBw
20	0.035	21	60.5 HR15Tw	86.5 HR15Tw	86.5 HR15Tw	89.5 HR15Tw	61.5 HR15Tw	88 HR15Tw	87 HR15Tw	88.5 HR15Tw	88.5 HR15Tw	40.5 HR15Tw	No reqm't	No reqm't	86.5 HR15Tw	90.5 HR15Tw	91.5 HR15Tw	92.5 HR15Tw	92.5 HR15Tw	63.5 HR15Tw	91.5 HR15Tw	89.5 HR15Tw	89.5 HR15Tw	22 HRBw / 70 HREw	No reqm't	No reqm't	No reqm't	22 HRBw / 70 HREw	No reqm't	No reqm't	No reqm't	No reqm't	No reqm't	No reqm't	75 HRHw	No reqm't	No reqm't	No reqm't	No reqm't	No reqm't	86 HR15Tw	86 HR15Tw	90 HR15Tw	87 HR15Tw	87 HR15Tw	88 HR15Tw	91 HR15Tw	87 HR15Tw	87 HR15Tw	88 HR15Tw	91 HR15Tw	75 HRHw	75 HR15Tw	82 HR15Tw	100 HRHw	92 HR15Tw	91 HR5T	67 HR15Tw	No reqm't	No reqm't	67 HR15Tw	No reqm't	No reqm't	No reqm't	No reqm't	67 HR15Tw	60 HR15Tw	No reqm't	No reqm't	59 HR15Tw	No reqm't	No reqm't	No reqm't	No reqm't	No reqm't	No reqm't	No reqm't	No reqm't	No reqm't	70 HREw	No reqm't	No reqm't	No reqm't	74 HREw	No reqm't	84 HRBw	84 HRBw	86 HRBw	No reqm't	No reqm't	No reqm't	No reqm't	No reqm't	90 HRBw	94 HRBw
21	0.036	22	60.5 HR15Tw	86.5 HR15Tw	86.5 HR15Tw	89.5 HR15Tw	61.5 HR15Tw	88 HR15Tw	87 HR15Tw	88.5 HR15Tw	88.5 HR15Tw	40.5 HR15Tw	No reqm't	No reqm't	86.5 HR15Tw	90.5 HR15Tw	91.5 HR15Tw	92.5 HR15Tw	92.5 HR15Tw	63.5 HR15Tw	91.5 HR15Tw	89.5 HR15Tw	89.5 HR15Tw	22 HRBw / 70 HREw	No reqm't	No reqm't	No reqm't	22 HRBw / 70 HREw	No reqm't	No reqm't	No reqm't	No reqm't	No reqm't	No reqm't	75 HRHw	No reqm't	No reqm't	No reqm't	No reqm't	No reqm't	86 HR15Tw	86 HR15Tw	90 HR15Tw	87 HR15Tw	87 HR15Tw	88 HR15Tw	91 HR15Tw	87 HR15Tw	87 HR15Tw	88 HR15Tw	91 HR15Tw	75 HRHw	75 HR15Tw	82 HR15Tw	100 HRHw	92 HR15Tw	91 HR5T	67 HR15Tw	No reqm't	No reqm't	67 HR15Tw	No reqm't	No reqm't	No reqm't	No reqm't	67 HR15Tw	60 HR15Tw	No reqm't	No reqm't	59 HR15Tw	No reqm't	No reqm't	No reqm't	No reqm't	No reqm't	No reqm't	No reqm't	No reqm't	No reqm't	70 HREw	No reqm't	No reqm't	No reqm't	74 HREw	No reqm't	84 HRBw	84 HRBw	86 HRBw	No reqm't	No reqm't	No reqm't	No reqm't	No reqm't	90 HRBw	94 HRBw
22	0.037	23	60.5 HR15Tw	86.5 HR15Tw	86.5 HR15Tw	89.5 HR15Tw	61.5 HR15Tw	88 HR15Tw	87 HR15Tw	88.5 HR15Tw	88.5 HR15Tw	40.5 HR15Tw	No reqm't	No reqm't	86.5 HR15Tw	90.5 HR15Tw	91.5 HR15Tw	92.5 HR15Tw	92.5 HR15Tw	63.5 HR15Tw	91.5 HR15Tw	89.5 HR15Tw	89.5 HR15Tw	22 HRBw / 70 HREw	No reqm't	No reqm't	No reqm't	22 HRBw / 70 HREw	No reqm't	No reqm't	No reqm't	No reqm't	No reqm't	No reqm't	75 HRHw	No reqm't	No reqm't	No reqm't	No reqm't	No reqm't	86 HR15Tw	86 HR15Tw	90 HR15Tw	87 HR15Tw	87 HR15Tw	88 HR15Tw	91 HR15Tw	87 HR15Tw	87 HR15Tw	88 HR15Tw	91 HR15Tw	75 HRHw	75 HR15Tw	82 HR15Tw	100 HRHw	92 HR15Tw	91 HR5T	67 HR15Tw	No reqm't	No reqm't	67 HR15Tw	No reqm't	No reqm't	No reqm't	No reqm't	67 HR15Tw	60 HR15Tw	No reqm't	No reqm't	59 HR15Tw	No reqm't	No reqm't	No reqm't	No reqm't	No reqm't	No reqm't	No reqm't	No reqm't	No reqm't	70 HREw	No reqm't	No reqm't	No reqm't	74 HREw	No reqm't	84 HRBw	84 HRBw	86 HRBw	No reqm't	No reqm't	No reqm't	No reqm't	No reqm't	90 HRBw	94 HRBw
23	0.038	24	60.5 HR15Tw	86.5 HR15Tw	86.5 HR15Tw	89.5 HR15Tw	61.5 HR15Tw	88 HR15Tw	87 HR15Tw	88.5 HR15Tw	88.5 HR15Tw	40.5 HR15Tw	No reqm't	No reqm't	86.5 HR15Tw	90.5 HR15Tw	91.5 HR15Tw	92.5 HR15Tw	92.5 HR15Tw	63.5 HR15Tw	91.5 HR15Tw	89.5 HR15Tw	89.5 HR15Tw	22 HRBw / 70 HREw	No reqm't	No reqm't	No reqm't	22 HRBw / 70 HREw	No reqm't	No reqm't	No reqm't	No reqm't	No reqm't	No reqm't	75 HRHw	No reqm't	No reqm't	No reqm't	No reqm't	No reqm't	86 HR15Tw	86 HR15Tw	90 HR15Tw	87 HR15Tw	87 HR15Tw	88 HR15Tw	91 HR15Tw	87 HR15Tw	87 HR15Tw	88 HR15Tw	91 HR15Tw	75 HRHw	75 HR15Tw	82 HR15Tw	100 HRHw	92 HR15Tw	91 HR5T	67 HR15Tw	No reqm't	No reqm't	67 HR15Tw	No reqm't	No reqm't	No reqm't	No reqm't	67 HR15Tw	60 HR15Tw	No reqm't	No reqm't	59 HR15Tw	No reqm't	No reqm't	No reqm't	No reqm't	No reqm't	No reqm't	No reqm't	No reqm't	No reqm't	70 HREw	No reqm't	No reqm't	No reqm't	74 HREw	No reqm't	84 HRBw	84 HRBw	86 HRBw	No reqm't	No reqm't	No reqm't	No reqm't	No reqm't	90 HRBw	94 HRBw
24	0.039	25	60.5 HR15Tw	86.5 HR15Tw	86.5 HR15Tw	89.5 HR15Tw	61.5 HR15Tw	88 HR15Tw	87 HR15Tw	88.5 HR15Tw	88.5 HR15Tw	40.5 HR15Tw	No reqm't	No reqm't	86.5 HR15Tw	90.5 HR15Tw	91.5 HR15Tw	92.5 HR15Tw	92.5 HR15Tw	63.5 HR15Tw	91.5 HR15Tw	89.5 HR15Tw	89.5 HR15Tw	22 HRBw / 70 HREw	No reqm't	No reqm't	No reqm't	22 HRBw / 70 HREw	No reqm't	No reqm't	No reqm't	No reqm't	No reqm't	No reqm't	75 HRHw	No reqm't	No reqm't	No reqm't	No reqm't	No reqm't	86 HR15Tw	86 HR15Tw	90 HR15Tw	87 HR15Tw	87 HR15Tw	88 HR15Tw	91 HR15Tw	87 HR15Tw	87 HR15Tw	88 HR15Tw	91 HR15Tw	75 HRHw	75 HR15Tw	82 HR15Tw	100 HRHw	92 HR15Tw	91 HR5T	67 HR15Tw	No reqm't	No reqm't	67 HR15Tw	No reqm't	No reqm't	No reqm't	No reqm't	67 HR15Tw	60 HR15Tw	No reqm't	No reqm't	59 HR15Tw	No reqm't	No reqm't	No reqm't	No reqm't	No reqm't	No reqm't	No reqm't	No reqm't	No reqm't	70 HREw	No reqm't	No reqm't	No reqm't	74 HREw	No reqm't	84 HRBw	84 HRBw	86 HRBw	No reqm't	No reqm't	No reqm't	No reqm't	No reqm't	90 HRBw	94 HRBw
25	0.040	26	60.5 HR15Tw	80 HRBw	80 HRBw	89.5 HRBw	61.5 HR15Tw	83.5 HRBw	83.5 HRBw	86 HRBw	86 HRBw	40.5 HR15Tw	No reqm't	No reqm't	86.5 HR15Tw	92 HR15Tw	94 HRBw	98 HRBw	98 HRBw	65 HRBw	94 HRBw	89 HRBw	89 HRBw	22 HRBw / 70 HREw	No reqm't	No reqm't	No reqm't	22 HRBw / 70 HREw	No reqm't	No reqm't	No reqm't	No reqm't	No reqm't	No reqm't	75 HRHw	No reqm't	No reqm't	No reqm't	No reqm't	No reqm't	70 HR15Tw	70 HR15Tw	86 HR15Tw	83 HRBw	83 HRBw	84 HRBw	87 HRBw	83 HRBw	83 HRBw	84 HRBw	87 HRBw	75 HRHw	82 HREw	97 HREw	100 HRHw	94 HRBw	89 HRBw	65 HREw	No reqm't	No reqm't	65 HREw	No reqm't	No reqm't	No reqm't	No reqm't	65 HREw	52.5 HREw	No reqm't	No reqm't	51.5 HREw	No reqm't	No reqm't	No reqm't	No reqm't	No reqm't	No reqm't	No reqm't	No reqm't	No reqm't	70 HREw	No reqm't	No reqm't	No reqm't	74 HREw	No reqm't	84 HRBw	84 HRBw	86 HRBw	No reqm't	No reqm't	No reqm't	No reqm't	No reqm't	90 HRBw	94 HRBw
26	0.041	27	60.5 HR15Tw	80 HRBw	80 HRBw	89.5 HRBw	61.5 HR15Tw	83.5 HRBw	83.5 HRBw	86 HRBw	86 HRBw	40.5 HR15Tw	No reqm't	No reqm't	86.5 HR15Tw	92 HR15Tw	94 HRBw	98 HRBw	98 HRBw	65 HRBw	94 HRBw	89 HRBw	89 HRBw	22 HRBw / 70 HREw	No reqm't	No reqm't	No reqm't	22 HRBw / 70 HREw	No reqm't	No reqm't	No reqm't	No reqm't	No reqm't	No reqm't	75 HRHw	No reqm't	No reqm't	No reqm't	No reqm't	No reqm't	70 HR15Tw	70 HR15Tw	86 HR15Tw	83 HRBw	83 HRBw	84 HRBw	87 HRBw	83 HRBw	83 HRBw	84 HRBw	87 HRBw	75 HRHw	82 HREw	97 HREw	100 HRHw	94 HRBw	89 HRBw	65 HREw	No reqm't	No reqm't	65 HREw	No reqm't	No reqm't	No reqm't	No reqm't	65 HREw	52.5 HREw	No reqm't	No reqm't	51.5 HREw	No reqm't	No reqm't	No reqm't	No reqm't	No reqm't	No reqm't	No reqm't	No reqm't	No reqm't	70 HREw	No reqm't	No reqm't	No reqm't	74 HREw	No reqm't	84 HRBw	84 HRBw	86 HRBw	No reqm't	No reqm't	No reqm't	No reqm't	No reqm't	90 HRBw	94 HRBw
27	0.042	28	60.5 HR15Tw	80 HRBw	80 HRBw	89.5 HRBw	61.5 HR15Tw	83.5 HRBw	83.5 HRBw	86 HRBw	86 HRBw	40.5 HR15Tw	No reqm't	No reqm't	86.5 HR15Tw	92 HR15Tw	94 HRBw	98 HRBw	98 HRBw	65 HRBw	94 HRBw	89 HRBw	89 HRBw	22 HRBw / 70 HREw	No reqm't	No reqm't	No reqm't	22 HRBw / 70 HREw	No reqm't	No reqm't	No reqm't	No reqm't	No reqm't	No reqm't	75 HRHw	No reqm't	No reqm't	No reqm't	No reqm't	No reqm't	70 HR15Tw	70 HR15Tw	86 HR15Tw	83 HRBw	83 HRBw	84 HRBw	87 HRBw	83 HRBw	83 HRBw	84 HRBw	87 HRBw	75 HRHw	82 HREw	97 HREw	100 HRHw	94 HRBw	89 HRBw	65 HREw	No reqm't	No reqm't	65 HREw	No reqm't	No reqm't	No reqm't	No reqm't	65 HREw	52.5 HREw	No reqm't	No reqm't	51.5 HREw	No reqm't	No reqm't	No reqm't	No reqm't	No reqm't	No reqm't	No reqm't	No reqm't	No reqm't	70 HREw	No reqm't	No reqm't	No reqm't	74 HREw	No reqm't	84 HRBw	84 HRBw	86 HRBw	No reqm't	No reqm't	No reqm't	No reqm't	No reqm't	90 HRBw	94 HRBw
28	0.043	29	60.5 HR15Tw	80 HRBw	80 HRBw	89.5 HRBw	61.5 HR15Tw	83.5 HRBw	83.5 HRBw	86 HRBw	86 HRBw	40.5 HR15Tw	No reqm't	No reqm't	86.5 HR15Tw	92 HR15Tw	94 HRBw	98 HRBw	98 HRBw	65 HRBw	94 HRBw	89 HRBw	89 HRBw	22 HRBw / 70 HREw	No reqm't	No reqm't	No reqm't	22 HRBw / 70 HREw	No reqm't	No reqm't	No reqm't	No reqm't	No reqm't	No reqm't	75 HRHw	No reqm't	No reqm't	No reqm't	No reqm't	No reqm't	70 HR15Tw	70 HR15Tw	86 HR15Tw	83 HRBw	83 HRBw	84 HRBw	87 HRBw	83 HRBw	83 HRBw	84 HRBw	87 HRBw	75 HRHw	82 HREw	97 HREw	100 HRHw	94 HRBw	89 HRBw	65 HREw	No reqm't	No reqm't	65 HREw	No reqm't	No reqm't	No reqm't	No reqm't	65 HREw	52.5 HREw	No reqm't	No reqm't	51.5 HREw	No reqm't	No reqm't	No reqm't	No reqm't	No reqm't	No reqm't	No reqm't	No reqm't	No reqm't	70 HREw	No reqm't	No reqm't	No reqm't	74 HREw	No reqm't	84 HRBw	84 HRBw	86 HRBw	No reqm't	No reqm't	No reqm't	No reqm't	No reqm't	90 HRBw	94 HRBw
29	0.044	30	60.5 HR15Tw	80 HRBw	80 HRBw	89.5 HRBw	61.5 HR15Tw	83.5 HRBw	83.5 HRBw	86 HRBw	86 HRBw	40.5 HR15Tw	No reqm't	No reqm't	86.5 HR15Tw	92 HR15Tw	94 HRBw	98 HRBw	98 HRBw	65 HRBw	94 HRBw	89 HRBw	89 HRBw	22 HRBw / 70 HREw	No reqm't	No reqm't	No reqm't	22 HRBw / 70 HREw	No reqm't	No reqm't	No reqm't	No reqm't	No reqm't	No reqm't	75 HRHw	No reqm't	No reqm't	No reqm't	No reqm't	No reqm't	70 HR15Tw	70 HR15Tw	86 HR15Tw	83 HRBw	83 HRBw	84 HRBw	87 HRBw	83 HRBw	83 HRBw	84 HRBw	87 HRBw	75 HRHw	82 HREw	97 HREw	100 HRHw	94 HRBw	89 HRBw	65 HREw	No reqm't	No reqm't	65 HREw	No reqm't	No reqm't	No reqm't	No reqm't	65 HREw	52.5 HREw	No reqm't	No reqm't	51.5 HREw	No reqm't	No reqm't	No reqm't	No reqm't	No reqm't	No reqm't	No reqm't	No reqm't	No reqm't	70 HREw	No reqm't	No reqm't	No reqm't	74 HREw	No reqm't	84 HRBw	84 HRBw	86 HRBw	No reqm't	No reqm't	No reqm't	No reqm't	No reqm't	90 HRBw	94 HRBw
30	0.045	31	60.5 HR15Tw	80 HRBw	80 HRBw	89.5 HRBw	61.5 HR15Tw	83.5 HRBw	83.5 HRBw	86 HRBw	86 HRBw	40.5 HR15Tw	No reqm't	No reqm't	86.5 HR15Tw	92 HR15Tw	94 HRBw	98 HRBw	98 HRBw	65 HRBw	94 HRBw	89 HRBw	89 HRBw	22 HRBw / 70 HREw	No reqm't	No reqm't	No reqm't	22 HRBw / 70 HREw	No reqm't	No reqm't	No reqm't	No reqm't	No reqm't	No reqm't	75 HRHw	No reqm't	No reqm't	No reqm't	No reqm't	No reqm't	70 HR15Tw	70 HR15Tw	86 HR15Tw	83 HRBw	83 HRBw	84 HRBw	87 HRBw	83 HRBw	83 HRBw	84 HRBw	87 HRBw	75 HRHw	82 HREw	97 HREw	100 HRHw	94 HRBw	89 HRBw	65 HREw	No reqm't	No reqm't	65 HREw	No reqm't	No reqm't	No reqm't	No reqm't	65 HREw	52.5 HREw	No reqm't	No reqm't	51.5 HREw	No reqm't	No reqm't	No reqm't	No reqm't	No reqm't	No reqm't	No reqm't	No reqm't	No reqm't	70 HREw	No reqm't	No reqm't	No reqm't	74 HREw	No reqm't	84 HRBw	84 HRBw	86 HRBw	No reqm't	No reqm't	No reqm't	No reqm't	No reqm't	90 HRBw	94 HRBw
31	0.046	32	60.5 HR15Tw	80 HRBw	80 HRBw	89.5 HRBw	61.5 HR15Tw	83.5 HRBw	83.5 HRBw	86 HRBw	86 HRBw	40.5 HR15Tw	No reqm't	No reqm't	86.5 HR15Tw	92 HR15Tw	94 HRBw	98 HRBw	98 HRBw	65 HRBw	94 HRBw	89 HRBw	89 HRBw	22 HRBw / 70 HREw	No reqm't	No reqm't	No reqm't	22 HRBw / 70 HREw	No reqm't	No reqm't	No reqm't	No reqm't	No reqm't	No reqm't	75 HRHw	No reqm't	No reqm't	No reqm't	No reqm't	No reqm't	70 HR15Tw	70 HR15Tw	86 HR15Tw	83 HRBw	83 HRBw	84 HRBw	87 HRBw	83 HRBw	83 HRBw	84 HRBw	87 HRBw	75 HRHw	82 HREw	97 HREw	100 HRHw	94 HRBw	89 HRBw	65 HREw	No reqm't	No reqm't	65 HREw	No reqm't	No reqm't	No reqm't	No reqm't	65 HREw	52.5 HREw	No reqm't	No reqm't	51.5 HREw	No reqm't	No reqm't	No reqm't	No reqm't	No reqm't	No reqm't	No reqm't	No reqm't	No reqm't	70 HREw	No reqm't	No reqm't	No reqm't	74 HREw	No reqm't	84 HRBw	84 HRBw	86 HRBw	No reqm't	No reqm't	No reqm't	No reqm't	No reqm't	90 HRBw	94 HRBw
32	0.047	33	60.5 HR15Tw	80 HRBw	80 HRBw	89.5 HRBw	61.5 HR15Tw	83.5 HRBw	83.5 HRBw	86 HRBw	86 HRBw	40.5 HR15Tw	No reqm't	No reqm't	86.5 HR15Tw	92 HR15Tw	94 HRBw	98 HRBw	98 HRBw	65 HRBw	94 HRBw	89 HRBw	89 HRBw	22 HRBw / 70 HREw	No reqm't	No reqm't	No reqm't	22 HRBw / 70 HREw	No reqm't	No reqm't	No reqm't	No reqm't	No reqm't	No reqm't	75 HRHw	No reqm't	No reqm't	No reqm't	No reqm't	No reqm't	70 HR15Tw	70 HR15Tw	86 HR15Tw	83 HRBw	83 HRBw	84 HRBw	87 HRBw	83 HRBw	83 HRBw	84 HRBw	87 HRBw	75 HRHw	82 HREw	97 HREw	100 HRHw	94 HRBw	89 HRBw	65 HREw	No reqm't	No reqm't	65 HREw	No reqm't	No reqm't	No reqm't	No reqm't	65 HREw	52.5 HREw	No reqm't	No reqm't	51.5 HREw	No reqm't	No reqm't	No reqm't	No reqm't	No reqm't	No reqm't	No reqm't	No reqm't	No reqm't	70 HREw	No reqm't	No reqm't	No reqm't	74 HREw	No reqm't	84 HRBw	84 HRBw	86 HRBw	No reqm't	No reqm't	No reqm't	No reqm't	No reqm't	90 HRBw	94 HRBw
33	0.048	34	60.5 HR15Tw	80 HRBw	80 HRBw	89.5 HRBw	61.5 HR15Tw	83.5 HRBw	83.5 HRBw	86 HRBw	86 HRBw	40.5 HR15Tw	No reqm't	No reqm't	86.5 HR15Tw	92 HR15Tw	94 HRBw	98 HRBw	98 HRBw	65 HRBw	94 HRBw	89 HRBw	89 HRBw	22 HRBw / 70 HREw	No reqm't	No reqm't	No reqm't	22 HRBw / 70 HREw	No reqm't	No reqm't	No reqm't	No reqm't	No reqm't	No reqm't	75 HRHw	No reqm't	No reqm't	No reqm't	No reqm't	No reqm't	70 HR15Tw	70 HR15Tw	86 HR15Tw	83 HRBw	83 HRBw	84 HRBw	87 HRBw	83 HRBw	83 HRBw	84 HRBw	87 HRBw	75 HRHw	82 HREw	97 HREw	100 HRHw	94 HRBw	89 HRBw	65 HREw	No reqm't	No reqm't	65 HREw	No reqm't	No reqm't	No reqm't	No reqm't	65 HREw	52.5 HREw	No reqm't	No reqm't	51.5 HREw	No reqm't	No reqm't	No reqm't	No reqm't	No reqm't	No reqm't	No reqm't	No reqm't	No reqm't	70 HREw	No reqm't	No reqm't	No reqm't	74 HREw	No reqm't	84 HRBw	84 HRBw	86 HRBw	No reqm't	No reqm't	No reqm't	No reqm't	No reqm't	90 HRBw	94 HRBw
34	0.049	35	60.5 HR15Tw	80 HRBw	80 HRBw	89.5 HRBw	61.5 HR15Tw	83.5 HRBw	83.5 HRBw	86 HRBw	86 HRBw	40.5 HR15Tw	No reqm't	No reqm't	86.5 HR15Tw	92 HR15Tw	94 HRBw	98 HRBw	98 HRBw	65 HRBw	94 HRBw	89 HRBw	89 HRBw	22 HRBw / 70 HREw	No reqm't	No reqm't	No reqm't	22 HRBw / 70 HREw	No reqm't	No reqm't	No reqm't	No reqm't	No reqm't	No reqm't	75 HRHw	No reqm't	No reqm't	No reqm't	No reqm't	No reqm't	70 HR15Tw	70 HR15Tw	86 HR15Tw	83 HRBw	83 HRBw	84 HRBw	87 HRBw	83 HRBw	83 HRBw	84 HRBw	87 HRBw	75 HRHw	82 HREw	97 HREw	100 HRHw	94 HRBw	89 HRBw	65 HREw	No reqm't	No reqm't	65 HREw	No reqm't	No reqm't	No reqm't	No reqm't	65 HREw	52.5 HREw	No reqm't	No reqm't	51.5 HREw	No reqm't	No reqm't	No reqm't	No reqm't	No reqm't	No reqm't	No reqm't	No reqm't	No reqm't	70 HREw	No reqm't	No reqm't	No reqm't	74 HREw	No reqm't	84 HRBw	84 HRBw	86 HRBw	No reqm't	No reqm't	No reqm't	No reqm't	No reqm't	90 HRBw	94 HRBw
35	0.050	36	60.5 HR15Tw	80 HRBw	80 HRBw	89.5 HRBw	61.5 HR15Tw	83.5 HRBw	83.5 HRBw	86 HRBw	86 HRBw	40.5 HR15Tw	No reqm't	No reqm't	86.5 HR15Tw	92 HR15Tw	94 HRBw	98 HRBw	98 HRBw	65 HRBw	94 HRBw	89 HRBw	89 HRBw	22 HRBw / 70 HREw	No reqm't	No reqm't	No reqm't	22 HRBw / 70 HREw	No reqm't	No reqm't	No reqm't	No reqm't	No reqm't	No reqm't	75 HRHw	No reqm't	No reqm't	No reqm't	No reqm't	No reqm't	70 HR15Tw	70 HR15Tw	86 HR15Tw	83 HRBw	83 HRBw	84 HRBw	87 HRBw	83 HRBw	83 HRBw	84 HRBw	87 HRBw	75 HRHw	82 HREw	97 HREw	100 HRHw	94 HRBw	89 HRBw	65 HREw	No reqm't	No reqm't	65 HREw	No reqm't	No reqm't	No reqm't	No reqm't	65 HREw	52.5 HREw	No reqm't	No reqm't	51.5 HREw	No reqm't	No reqm't	No reqm't	No reqm't	No reqm't	No reqm't	No reqm't	No reqm't	No reqm't	70 HREw	No reqm't	No reqm't	No reqm't	74 HREw	No reqm't	84 HRBw	84 HRBw	86 HRBw	No reqm't	No reqm't	No reqm't	No reqm't	No reqm't	90 HRBw	94 HRBw
36	0.051	37	60.5 HR15Tw	80 HRBw	80 HRBw	89.5 HRBw	61.5 HR15Tw	83.5 HRBw	83.5 HRBw	86 HRBw	86 HRBw	40.5 HR15Tw	No reqm't	No reqm't	86.5 HR15Tw	92 HR15Tw	94 HRBw	98 HRBw	98 HRBw	65 HRBw	94 HRBw	89 HRBw	89 HRBw	22 HRBw / 70 HREw	No reqm't	No reqm't	No reqm't	22 HRBw / 70 HREw	No reqm't	No reqm't	No reqm't	No reqm't	No reqm't	No reqm't	75 HRHw	No reqm't	No reqm't	No reqm't	No reqm't	No reqm't	70 HR15Tw	70 HR15Tw	86 HR15Tw	83 HRBw	83 HRBw	84 HRBw	87 HRBw	83 HRBw	83 HRBw	84 HRBw	87 HRBw	75 HRHw	82 HREw	97 HREw	100 HRHw	94 HRBw	89 HRBw	65 HREw	No reqm't	No reqm't	65 HREw	No reqm't	No reqm't	No reqm't	No reqm't	65 HREw	52.5 HREw	No reqm't	No reqm't	51.5 HREw	No reqm't	No reqm't	No reqm't	No reqm't	No reqm't	No reqm't	No reqm't	No reqm't	No reqm't	70 HREw	No reqm't	No reqm't	No reqm't	74 HREw	No reqm't	84 HRBw	84 HRBw	86 HRBw	No reqm't	No reqm't	No reqm't	No reqm't	No reqm't	90 HRBw	94 HRBw
37	0.052	38	60.5 HR15Tw	80 HRBw	80 HRBw	89.5 HRBw	61.5 HR15Tw	83.5 HRBw	83.5 HRBw	86 HRBw	86 HRBw	40.5 HR15Tw	No reqm't	No reqm't	86.5 HR15Tw	92 HR15Tw	94 HRBw	98 HRBw	98 HRBw	65 HRBw	94 HRBw	89 HRBw	89 HRBw	22 HRBw / 70 HREw	No reqm't	No reqm't	No reqm't	22 HRBw / 70 HREw	No reqm't	No reqm't	No reqm't	No reqm't	No reqm't	No reqm't	75 HRHw	No reqm't	No reqm't	No reqm't	No reqm't	No reqm't	70 HR15Tw	70 HR15Tw	86 HR15Tw	83 HRBw	83 HRBw	84 HRBw	87 HRBw	83 HRBw	83 HRBw	84 HRBw	87 HRBw	75 HRHw	82 HREw	97 HREw	100 HRHw	94 HRBw	89 HRBw	65 HREw	No reqm't	No reqm't	65 HREw	No reqm't	No reqm't	No reqm't	No reqm't	65 HREw	52.5 HREw	No reqm't	No reqm't	51.5 HREw	No reqm't	No reqm't	No reqm't	No reqm't	No reqm't	No reqm't	No reqm't	No reqm't	No reqm't	70 HREw	No reqm't	No reqm't	No reqm't	74 HREw	No reqm't	84 HRBw	84 HRBw	86 HRBw	No reqm't	No reqm't	No reqm't	No reqm't	No reqm't	90 HRBw	94 HRBw
38	0.053	39	60.5 HR15Tw	80 HRBw	80 HRBw	89.5 HRBw	61.5 HR15Tw	83.5 HRBw	83.5 HRBw	86 HRBw	86 HRBw	40.5 HR15Tw	No reqm't	No reqm't	86.5 HR15Tw	92 HR15Tw	94 HRBw	98 HRBw	98 HRBw	65 HRBw	94 HRBw	89 HRBw	89 HRBw	22 HRBw / 70 HREw	No reqm't	No reqm't	No reqm't	22 HRBw / 70 HREw	No reqm't	No reqm't	No reqm't	No reqm't	No reqm't	No reqm't	75 HRHw	No reqm't	No reqm't	No reqm't	No reqm't	No reqm't	70 HR15Tw	70 HR15Tw	86 HR15Tw	83 HRBw	83 HRBw	84 HRBw	87 HRBw	83 HRBw	83 HRBw	84 HRBw	87 HRBw	75 HRHw	82 HREw	97 HREw	100 HRHw	94 HRBw	89 HRBw	65 HREw	No reqm't	No reqm't	65 HREw	No reqm't	No reqm't	No reqm't	No reqm't	65 HREw	52.5 HREw	No reqm't	No reqm't	51.5 HREw	No reqm't	No reqm't	No reqm't	No reqm't	No reqm't	No reqm't	No reqm't	No reqm't	No reqm't	70 HREw	No reqm't	No reqm't	No reqm't	74 HREw	No reqm't	84 HRBw	84 HRBw	86 HRBw	No reqm't	No reqm't	No reqm't	No reqm't	No reqm't	90 HRBw	94 HRBw
39	0.054	40	60.5 HR15Tw	80 HRBw	80 HRBw	89.5 HRBw	61.5 HR15Tw	83.5 HRBw	83.5 HRBw	86 HRBw	86 HRBw	40.5 HR15Tw	No reqm't	No reqm't	86.5 HR15Tw	92 HR15Tw	94 HRBw	98 HRBw	98 HRBw	65 HRBw	94 HRBw	89 HRBw	89 HRBw	22 HRBw / 70 HREw	No reqm't	No reqm't	No reqm't	22 HRBw / 70 HREw	No reqm't	No reqm't	No reqm't	No reqm't	No reqm't	No reqm't	75 HRHw	No reqm't	No reqm't	No reqm't	No reqm't	No reqm't	70 HR15Tw	70 HR15Tw	86 HR15Tw	83 HRBw	83 HRBw	84 HRBw	87 HRBw	83 HRBw	83 HRBw	84 HRBw	87 HRBw	75 HRHw	82 HREw	97 HREw	100 HRHw	94 HRBw	89 HRBw	65 HREw	No reqm't	No reqm't	65 HREw	No reqm't	No reqm't	No reqm't	No reqm't	65 HREw	52.5 HREw	No reqm't	No reqm't	51.5 HREw	No reqm't	No reqm't	No reqm't	No reqm't	No reqm't	No reqm't	No reqm't	No reqm't	No reqm't	70 HREw	No reqm't	No reqm't	No reqm't	74 HREw	No reqm't	84 HRBw	84 HRBw	86 HRBw	No reqm't	No reqm't	No reqm't	No reqm't	No reqm't	90 HRBw	94 HRBw
40	0.055	41	60.5 HR15Tw	80 HRBw	80 HRBw	89.5 HRBw	61.5 HR15Tw	83.5 HRBw	83.5 HRBw	86 HRBw	86 HRBw	40.5 HR15Tw	No reqm't	No reqm't	86.5 HR15Tw	92 HR15Tw	94 HRBw	98 HRBw	98 HRBw	65 HRBw	94 HRBw	89 HRBw	89 HRBw	22 HRBw / 70 HREw	No reqm't	No reqm't	No reqm't	22 HRBw / 70 HREw	No reqm't	No reqm't	No reqm't	No reqm't	No reqm't	No reqm't	75 HRHw	No reqm't	No reqm't	No reqm't	No reqm't	No reqm't	70 HR15Tw	70 HR15Tw	86 HR15Tw	83 HRBw	83 HRBw	84 HRBw	87 HRBw	83 HRBw	83 HRBw	84 HRBw	87 HRBw	75 HRHw	82 HREw	97 HREw	100 HRHw	94 HRBw	89 HRBw	65 HREw	No reqm't	No reqm't	65 HREw	No reqm't	No reqm't	No reqm't	No reqm't	65 HREw	52.5 HREw	No reqm't	No reqm't	51.5 HREw	No reqm't	No reqm't	No reqm't	No reqm't	No reqm't	No reqm't	No reqm't	No reqm't	No reqm't	70 HREw	No reqm't	No reqm't	No reqm't	74 HREw	No reqm't	84 HRBw	84 HRBw	86 HRBw	No reqm't	No reqm't	No reqm't	No reqm't	No reqm't	90 HRBw	94 HRBw
41	0.056	42	60.5 HR15Tw	80 HRBw	80 HRBw	89.5 HRBw	61.5 HR15Tw	83.5 HRBw	83.5 HRBw	86 HRBw	86 HRBw	40.5 HR15Tw	No reqm't	No reqm't	86.5 HR15Tw	92 HR15Tw	94 HRBw	98 HRBw	98 HRBw	65 HRBw	94 HRBw	89 HRBw	89 HRBw	22 HRBw / 70 HREw	No reqm't	No reqm't	No reqm't	22 HRBw / 70 HREw	No reqm't	No reqm't	No reqm't	No reqm't	No reqm't	No reqm't	75 HRHw	No reqm't	No reqm't	No reqm't	No reqm't	No reqm't	70 HR15Tw	70 HR15Tw	86 HR15Tw	83 HRBw	83 HRBw	84 HRBw	87 HRBw	83 HRBw	83 HRBw	84 HRBw	87 HRBw	75 HRHw	82 HREw	97 HREw	100 HRHw	94 HRBw	89 HRBw	65 HREw	No reqm't	No reqm't	65 HREw	No reqm't	No reqm't	No reqm't	No reqm't	65 HREw	52.5 HREw	No reqm't	No reqm't	51.5 HREw	No reqm't	No reqm't	No reqm't	No reqm't	No reqm't	No reqm't	No reqm't	No reqm't	No reqm't	70 HREw	No reqm't	No reqm't	No reqm't	74 HREw	No reqm't	84 HRBw	84 HRBw	86 HRBw	No reqm't	No reqm't	No reqm't	No reqm't	No reqm't	90 HRBw	94 HRBw
